Repository: Tedus-AI/TIM-Dispensing-Simulator

# TIM 點膠機台動態模擬器

目前版本 **v3.1.2**（2026-11-24）：播放時畫面最大化。
- 按播放後左、右、下三欄自動收合，3D 點膠畫面佔滿工作區；底部浮動列保留播放／暫停、時間軸、「模擬壓合」與「展開面板」。
- 電腦版壓合時，壓合列與控制列排成一整排。視角工具列新增最大化按鈕；鍵盤 F 切換、Esc 展開。計算結果沒有改。

詳見 [第 38 份：v3.1.2 播放時畫面最大化](38_v3.1.2播放時畫面最大化.md)。

**v3.1.1**（2026-11-11）：自動最佳化的判定名詞解釋。
- 自動最佳化視窗的最下方新增「判定名詞解釋」：先解釋膠量窗口、膠量容差、複核、粗細網格四個詞，再列出「判定」欄會出現的 12 種結果（達標、邊緣達標、碰針、設備限制、超過週期、窗口不足、覆蓋差、溢膠超、兩者同時、未全部達標、待複核、未完成），每一種用白話寫「是什麼意思」和「怎麼辦」。
- 標籤樣式與表格相同；還沒搜尋就看得到，可以收合。判定的規則與計算結果沒有改。

詳見 [第 37 份：v3.1.1 自動最佳化的判定名詞解釋](37_v3.1.1自動最佳化的判定名詞解釋.md)。

**v3.1.0**（2026-11-11）：預設值與自動最佳化的針嘴高度條件。
- 終點前關膠距離預設改為 0 mm（到終點才關膠）；收尾頁保留「比較值 10 mm」。
- 播放倍率預設 1×。
- **自動最佳化加入針嘴離面高度的條件**：針嘴碰到膠的結果不能用（一趟的膠高於針嘴，或碰到前一趟疊起來的膠）。預設會把針嘴每次提高 1 mm 重算，直到不碰為止，結果表寫出調到幾 mm；也可固定針距，會碰到的就判為「碰針」。調得比膠條高度 2 倍還高時會標示（膠會先懸空再落下，模型沒有算）。
- 碰針時模型算了什麼：針嘴把新膠壓扁變寬、把高出針尖的膠推到兩側（體積守恆）；沒有算膠沾在針上被帶走、牽絲，也沒有算膠堆自重攤平。

詳見 [第 36 份：v3.1 預設值與最佳化的針嘴高度條件](36_v3.1預設值與最佳化的針嘴高度條件.md)。

v3.0.0（2026-11-10）：第三次全面複查——程式審查、物理真實性、介面與 3D 機台。
- **修正的缺陷**
  - 氣泡被另一個氣泡包住時（外向內螺旋、外框類圖樣），v2.2 把內層氣泡的保持壓力算成無限大：壓板可能停在遠高於墊片處，或氣泡被算到 10–20 個大氣壓。已修正。
  - 圓螺旋、圓外框的速度原本可超過加速度上限 3.5–4.6 倍；加上向心加速度上限 v² ÷ 半徑 ≤ 加速度。高速圓弧的實際週期較長、每 mm 膠量較多。
  - 降伏應力撐住壓板的厚度原本偏薄約 4%，現在對解析解在 1% 內。
- **新增的物理**
  - 膠溫：膏體越熱越稀。氣壓式膠量每 °C 約變 6%（Tputty）到 11%（Tgrease），活化能為 AI 初估。
  - 用透明板實測校正壓合：一顆膠點、已知的力與時間、量攤開的直徑，反推壓合用的稠度或降伏應力。
  - 公差檢查：膠量與間隙公差一起看最差情況（覆蓋與溫升最差、溢膠最多）。
- **介面**：復原／重做、設定自動保存與匯入、計算進度與取消、「需要注意」與「模型界線」分開、曲線讀值、快速鍵、HTML 報告。
- **3D 機台**：依實際桌上型點膠機的構造重畫（鋁擠型橫梁、線性滑軌與滑塊、滾珠螺桿、步進馬達、拖鏈、操作面板、教導盒、氣壓控制器與腳踏開關、魯爾鎖針頭依 G 數上色）；P300 機櫃加防護窗。
- **準確度**：數值解對同一組方程式的解析解在 2% 以內；對實機的準確度取決於尚未校正的膠材參數，未校正時絕對膠量可能差數倍。逐項的不確定度與校正方法見第 35 份第 4 節。

詳見 [第 35 份：v3.0 三次全面複查](35_v3.0三次全面複查_物理介面與機台.md)。

v2.2.0（2026-11-07）：二次全面複查。氣壓式的起停改為「氣壓一階、出膠跟著壓力的 m 次方」；P300 加入針頭背壓與 290 psi 上限；壓合中計入降伏應力（力不夠時壓板停在墊片上方）；保壓時間與實際膠層；壓合每一步的時間修正；求解器加速。詳見 [第 34 份](34_v2.2二次全面複查_物理修正與效率.md)。

v2.1.1（2026-11-07）：夾氣畫成貫穿膠層的洞。
- 模型裡的夾氣都上下貫穿（碰到透明板也碰到工件），透明板上看到的是一塊沒有膠的區域。原本畫成膠面上的凹痕，看起來像空氣被一層膠蓋住。
- 現在空氣過半的格子畫成穿透膠層的洞，洞壁落在格子交界上，洞裡依氣泡的面積塗上夾氣顏色；氣泡邊緣、空氣不到一半的格子仍留在膠面上，淡淡上色。
- 詳見第 33 份第 7 節。

v2.1.0（2026-11-06）：轉角與端點的膠形、夾氣顯示。
- **膠形**：每一小步的膠改成落在針嘴正下方的圓盤。直線膠條的橫切面不變（仍是半橢圓），轉角外側變圓、內側只多出兩段落點重疊的部分，起點和終點都是圓頭。原本轉角外側缺一角、內側疊兩層，3D 裡看起來像兩片鰭，起點和終點也有一圈圈的台階，這些都是鋪膠方法造成的假形狀。
  - 間隙 0.5 mm 的 Tputty 螺旋：覆蓋 96.4% → 97.1%，夾氣 28.5 → 22.6 mm²；
  - 間隙 0.05 mm 的 Tgrease：差不到 0.2 個百分點。
- **夾氣顯示**：壓合後的膠層直接依每格的空氣比例染成選定的夾氣顏色。間隙較厚時，原本的色塊會被膠層蓋住，被壓小的氣泡也完全沒畫，所以只看得到凹痕。
- **自動最佳化**：膠條欄加上針嘴內徑。

詳見 [第 33 份：轉角與端點膠形、夾氣顯示](33_v2.1轉角與端點膠形_夾氣顯示.md)。

v2.0.1（2026-11-06）：自動最佳化的排序與複核。
- **邊緣達標**：最差溢膠離上限不到一個網格（計算誤差內）的達標組，標成「邊緣達標」，在同一段膠量內排到穩健的後面。覆蓋那一側不分邊緣：標稱膠量本來就選在「膠量少一個容差時剛好達到覆蓋目標」，各組的差別都在網格誤差內。
- **每種圖樣都複核**：除了前幾名，每種圖樣最好的一組也在細網格複核。搜尋多種圖樣時，不會因為別的圖樣排在前面，就讓某種圖樣停在「待複核」。

詳見 [第 32 份：最佳化的邊緣達標與每種圖樣複核](32_v2.0.1最佳化邊緣達標與每種圖樣複核.md)。

v2.0.0（2026-11-06）：全面複查實機參數、出膠物理與壓合物理。
- **Tgrease 2500 出膠改為剪切變稀的冪律**：舊版把 Brookfield 2 rpm 的 2500 Pa·s 當成固定黏度。Laird 自家膏體的流量—氣壓曲線顯示流量 ∝ 壓力^2.4–2.7，高填充膏體強烈剪切變稀。細針頭、高壓力時出膠量比舊版多很多，自動最佳化會選較細的針頭。
- **壓合與出膠用同一條流變**：以圓盤壓合的解析解驗證（誤差 0–3%）。膠接近墊片時流得很慢、黏度很高，以 10 kgf 壓到 0.05 mm 要很久，實際膠層可能停在比墊片厚處，結果卡會提醒。
- **補上實機設定**：起點出膠等待（Feed On Delay）；氣壓式膠筒越空、起停反應越慢；間隙接近最小膠層厚度時警告。
- **校正**：可用兩種壓力各秤一次出膠量，同時擬合稠度與剪切變稀指數。

詳見 [第 31 份：全面複查](31_v2.0全面複查_實機參數出膠與壓合物理.md)，含實機參數對照表與上機校正清單。

v1.9.0（2026-11-06）：鋪膠、疊高、壓合改用同一份膠面。
- 模擬依出膠順序把膠一格一格鋪到工件上：後面那趟落在先前的膠上；針嘴離下面的膠變近時，新出的膠被壓扁、變寬；高出針尖的膠被針管推到兩側。
- 3D 畫面、結果卡的疊高、自動最佳化的碰針判斷與壓合，全部從這份膠面開始。
- 也逐項評估了來回點膠的其他現象：自重攤平、表面張力、交叉處夾氣、針頭沾膠、前後趟時間差。

詳見 [第 30 份：來回點膠的疊膠物理](30_v1.9來回點膠的疊膠物理.md)。

v1.8.3：3D 畫面的膠條改成疊在已經鋪好的膠上；米字形回程會畫在去程膠條上面，中心看得到堆高。詳見第 29 份第 11 節。

v1.8.2：新增疊高檢查。路徑重複經過的地方（米字形每條來回、中心反覆經過、轉角停頓）會把各趟的膠疊起來算高度；高於針嘴離面高度時，結果卡警告「針嘴會碰到前一道膠」，自動最佳化當作埋針扣分。排序改成固定的膠量分段，順序一致。詳見第 29 份第 10 節。

v1.8.1：設備頁可直接選針頭規格（G 數），自行輸入內徑時旁邊的「?」有 G 數對照表；自動最佳化只試整數 G 數的針頭（25G–8G）。詳見第 29 份第 9 節。

v1.8.0：
- 自動最佳化改版：
  - 針嘴與移動速度改成每組幾何先算好（解析解，不增加壓合次數）：在壓力範圍內鋪得出整個膠量範圍、膠條接近針嘴、週期不超過參考值；
  - 修正 v1.7「依膠條配對」只看膠條、不看出膠能力，導致黏膠在薄間隙全部出不了膠的問題；
  - 設備上限、可承受容差的說明改正，膠量列出不了膠時建議針嘴；
  - 膠量相近時依膠條、週期、壓力餘裕排序。
- 新圖樣「米字形」：在模型中夾氣較少，幾個案例都排第一。
- 設備頁可用實測出膠量校正模型。

詳見 [第 29 份：v1.8 自動最佳化改版](29_v1.8最佳化針嘴速度與設備上限.md)。

v1.7.0：
- 介面整潔化：
  - 小字說明改成放在對象旁的「?」，游標移過去才顯示；
  - 自動最佳化視窗加寬、可拖曳調整大小，結果表精簡且判定附原因；
  - 移除與自動最佳化重疊的「圖樣比較」。
- 膠條拉細倍率改用實際鋪出的膠條計算（舊算法在轉角多的路徑會高估）。
- 夾氣顏色可選四種。

詳見 [第 28 份：v1.7 介面整潔化、膠條拉細倍率修正與判定說明](28_v1.7介面整潔化與判定說明.md)。

v1.6.0：
- 自動最佳化新增「搜尋變數」表：
  - 圖樣種類（蛇形、螺旋、單點、中心線）、螺旋起點、移動速度可加入搜尋；
  - 間距、內縮、針嘴等每個變數都能個別固定或搜尋，並自訂範圍；
  - 每種圖樣的最佳組都會找膠量窗口，方便比較。

詳見 [第 27 份：v1.6 最佳化搜尋變數](27_v1.6最佳化搜尋變數.md)。

v1.5.0：
- 重新審核自動最佳化：
  - 篩選改在決策區，以劑量階梯真值驗證；
  - 只有細網格複核過的結果才算達標；
  - 膠量反推快約 4 倍。
- 新增四個搜尋精細度，依這台電腦估算時間。
- 多執行緒並行。
- 搜尋中可停止並保留部分結果。

詳見 [第 26 份：v1.5 最佳化審核與搜尋精細度](26_v1.5最佳化審核與搜尋精細度.md)。

v1.4.0：
- 左上新增固定的「膠量列」：目標可用 × 需求、mL 或 g；預設先調壓力或轉速，到極限才改速度。
- 圖樣比較、自動最佳化、情境比較移到頂部工具列。
- 分頁依流程重排：熱源工件 → 膠材設備 → 路徑 → 收尾 → 壓合。
- 單點與直線也能自動最佳化。
- 膠條與膠點的形狀改由針嘴離面高度決定：針距低於膠的自然高度時壓平變寬，壓不開時標示埋針。

詳見 [第 25 份：v1.4 膠量列、分頁重整、單點／直線最佳化與針距膠形](25_v1.4膠量列分頁重整與針距膠形.md)。

## 開啟模擬器

**網頁版（免安裝）：https://tedus-ai.github.io/TIM-Dispensing-Simulator/**　main 分支的 `simulator/` 更新後，由 GitHub Actions 自動測試、建置並部署到 GitHub Pages。

本機版：

File: 03_Laird代表材料_Tgrease2500與Tputty910.md
# Laird 初始代表材料：Tgrease-2500 與 Tputty 910

研究日期：2026-10-23。狀態：完成公開資料與代表性評估；尚未實測、校準或開發模擬器。

## 1. 結論與研究定位

**這兩款適合作為第一組研究對象。**使用者已指定 Tgrease-2500 為 grease、Tputty 910 為單劑 thermal putty；以它們建立兩種不同應用的資料結構，有助於後續切換材料與設備。

- Tgrease-2500：優先研究薄膠層應用中的定量出膠、鋪線、潤濕與壓合。
- Tputty 910：優先研究可點膠 gap filler 的膠條／膠點成形、保形、停留後重啟與變動間隙壓合。

上述是本專案的研究分工，不表示兩款材料能互相替代，也不是保證 grease 一定比 putty 容易流動。兩者的相對黏度、塌陷、拉絲及壓力需求，仍要在相同條件下量測。

這一組涵蓋 grease 和單劑無需後固化的 putty；尚未涵蓋雙液混合、反應固化或相變。Tputty 607、Tgrease 1500、Tflex CR350 已做初步來源查找，先作比較參考，不取代使用者指定的首批對象。

## 2. Tgrease-2500 材料卡

採用參考版本：原廠 THR-DS-Tgrease 2500，06272025。典型值，不是本專案實測值。

| 欄位 | 公開資料 | 建模用途與限制 |
|---|---|---|
| 類型 | 非矽 thermal grease；原廠描述不硬化，支援自動點膠 | 第一階段可先不引入反應固化模組 |
| 密度 | 3.4 g/cm³，Helium Pycnometer | 重量／體積換算；仍須核對批次與含氣狀態 |
| 表觀黏度 | 2,500,000 cP，即 2,500 Pa·s | 只是一個量測條件下的值，不是常數黏度模型 |
| 黏度條件 | 23°C；Brookfield TF spindle，2 rpm，Helipath | rpm 不能直接當 s⁻¹；不能從此點唯一辨識流變模型 |
| 導熱率 | 3.8 W/(m·K)，Hot Disk | 保存供後續熱模型使用，不用來推算出膠量 |
| 最小膠層厚度 | 50 µm，Laird 方法 | 條件未完整公開；不是保證製程間隙，也不是粒徑上限 |

來源：[原廠 TDS](https://www.laird.com/sites/default/files/2025-07/MKT-DOC-1592%20Tgrease%202500%20Data%20Sheet%2006272025.pdf)，已下載並核對整頁表格。

### 原廠數值差異

原廠 [A14259-09 料號頁](https://www.laird.com/products/thermal-interface-materials/grease/tgrease-2500/a14259-09) 的導熱率為 3.50 W/(m·K)，與上述 TDS 不同。研究卡暫依有明確版本的 PDF 記錄 3.8，保留異議標記；不取平均，也不推論配方已改變。正式建檔時請 Laird 確認使用者實際料號、批次適用的文件。

TDS 內熱阻試驗的 10／50 psi 是接觸加載條件，不能拿來當點膠供氣設定。儲存／使用溫度範圍也不是已驗證的點膠溫度窗口。

### 尚缺的關鍵資料

本次查到的 TDS 未提供完整剪切率曲線、屈服、觸變恢復、拉伸／斷絲、針嘴壓差－流量曲線、基材潤濕以及起停動態。因此可建立材料卡，但尚不能由輸入壓力直接可信地預測重量或膠形。

## 3. Tputty 910 材料卡

採用參考版本：THR-DS-Tputty 910，20250422，DCO 005898，Rev C。

| 欄位 | 公開資料 | 建模用途與限制 |
|---|---|---|
| 類型 | 陶瓷填充矽系、單劑可點膠 gap filler | 與非矽 grease 分開建檔 |
| 使用狀態 | 原廠產品頁標示即用、不需固化操作 | 第一階段不設 A/B 配比及固化反應；仍保留儲存／剪切歷史 |
| 密度 | 3.2 g/cm³，Helium Pycnometer | 重量換體積的暫定參考 |
| 導熱率 | 9.1 W/(m·K)，Hot Disk | 熱模型資料；不是流動性指標 |
| 最小膠層厚度 | 180 µm，Laird 方法 | 不可直接當點膠針距、填料尺寸或允收厚度 |
| 流率 | 75 g/min；表列條件為 75cc taper tip、90 psi | 單一設備／條件參考點；未完整交代溫度與幾何 |
| 黏度／流變曲線 | 這份 TDS 未提供 | 留空，不由流率任意反算一個通用黏度 |

來源：[原廠 TDS Rev C](https://www.laird.com/sites/default/files/2025-05/THR-DS-Tputty%20910%20RevC.pdf)、[原廠產品頁](https://www.laird.com/products/thermal-interface-materials/liquid-gap-fillers/tputty-910)。TDS 已下載並核對整頁。

### 找到的動態研究線索

原廠另有 [A18720-00 Rev A 點膠指南](https://www.laird.com/sites/default/files/2024-06/A18720-00%20RevA%20Tputty%20910%20%20Dispensing%20Guideline.pdf)。封面日期為 2023-02-17；內頁另標 5/06/2024、DCO 005120，原樣保留，避免猜測日期格式。

- 第 4 頁列出氣壓與計量設備範例，可供後續選代表硬體。
- 第 5 頁為 75cc cartridge、0.125 inch nozzle 的流量對供氣壓力曲線，縱軸寫 cc/min；90 psi 時 Tputty 910 曲線目讀約 75 cc/min。這是圖上近似讀值，不是原始測點。
- 第 2 頁指出儲存後流率可能下降、長期受壓可能分離，低於 23°C 時流率可能較低。因此需記錄儲存時間、受壓歷史與膠溫。

上述曲線圖與設備圖已完整目視核對；沒有將網頁文字擷取不到的圖形當作不存在。

### 測試配置尚未對齊：不能先判定兩份數據矛盾

2026-10-23 補充：使用者指出兩份資料的針嘴描述不同。這是合理且重要的可能原因；目前未確認兩次測試使用相同針嘴，因此不能把換算後的差距直接解讀為文件錯誤。

| 條件 | 指南第 5 頁 | TDS Rev C |
|---|---|---|
| 容器描述 | 明確寫 75cc cartridge | 縮寫為 75cc taper tip；依包裝脈絡推測是 75cc 容器搭配錐嘴，需原廠確認 |
| 噴嘴尺寸 | 標示 0.125 inch，即 3.175 mm；完整尺寸定義與圖面待補 | 未標示出口孔徑 |
| 噴嘴形狀 | 該圖說未明確寫 taper | 明確寫 taper tip，即錐形嘴 |
| 長度、錐度、料號 | 未完整提供 | 未完整提供 |
| 壓力 | 曲線橫軸為供氣壓力 | 表列 90 psi；量測位置需確認 |

75cc 是體積單位，不能與 0.125 inch 的尺寸直接比較；也不能由這兩種描述證明針嘴相同或不同。不同出口內徑、直管段長度與錐度，足以改變流阻。原廠設備說明亦將內徑、長度及形狀列為針嘴選擇的主要因素。[Nordson 針嘴說明](https://www.nordson.com/en/divisions/efd/resources/frequently-asked-questions/whats-the-best-dispense-tip-for-syringe-dispensing)

因此，針嘴差異是待驗證假說；缺乏完整幾何與流變資料時，尚不能計算它是否恰好解釋下述差距。

在暫採密度 3.2 g/cm³ 的條件下，我們的單位換算為：

- TDS 的 75 g/min → **23.4375 cc/min** → 約 **0.3906 mL/s**。
- 指南曲線的約 75 cc/min → 約 **240 g/min**。

兩個公開結果在單位統一後量級差約 3.2 倍，但這不是已證實的同工況誤差。針嘴、溫度、供壓位置等測試條件尚未對齊，不能認定是單位誤植，也不能自行把圖的縱軸改成 g/min。差距約等於密度的數值，本身不是誤植的證據。

處理決策：

1. TDS 流率保留為原廠典型參考點，註記測試條件未完整。追加的跨材料查核見第 8 節：目前證據較支持 TDS 數值，指南圖軸單位誤標是優先查證假說。
2. 兩份資料分開保存；指南曲線標為「測試配置未完整、與 TDS 可比性未確認」，不混合擬合成通用材料流率曲線。
3. 優先向 Laird 確認兩次測試的噴嘴料號、出口內徑、長度與錐度是否相同，再確認原始流量單位、溫度、測試容器／裝填量與壓力量測位置。
4. 指南可作其標示配置的定性參考；待條件補齊後可作對應組合的校準候選。現階段不能據此宣稱流量模型已驗證。

0.125 inch = 3.175 mm；90 psi 約 6.21 bar。這些是單位換算，不是建議所有針筒或機台都使用該壓力。曲線標示的是 air pressure，不能未經設備映射就當作針嘴入口膠液壓力。

## 4. 兩款材料需要什麼資料才能進到計算

| 工作項 | Tgrease-2500 | Tputty 910 | 完成後能支援 |
|---|---|---|---|
| 資料版本／批次核對 | 確認網頁與 TDS 差異 | 先釐清流量單位與測試條件 | 避免錯誤數值進入資料庫 |
| 多溫度流變曲線 | 必須補 | 必須補 | 在量測範圍內比較溫度與剪切作用 |
| 屈服與恢復測試 | 量測有無屈服及歷史作用 | 同樣實測，不因稱作 putty 就先填數值 | 啟動、停留與保形 |
| 壓差／控制量對流率 | 目前缺 | 有參考但待釐清 | 指定流道的穩態出膠 |
| 起停及回吸響應 | 實測 | 實測 | 點重、延遲及尾膠 |
| 基材上的成形／斷絲 | 實測 | 實測 | 線寬、高度、拖曳及抬針 |
| 壓合力、間隙、覆蓋 | 按薄層工件需求 | 按 gap filler 工件需求 | 壓合後覆蓋、溢膠與厚度 |

現階段不能填入的材料模型值：屈服應力 τ_y、稠度係數 K、流動指數 n、恢復時間常數、動態接觸角、拉伸黏度。未知就留空；不把 Tputty 607 或其他品牌的值移植過來。

如果供應商無法提供流變曲線，可先實測建立「材料＋設備＋流道」專用響應圖譜。這樣能開始研究特定組合，但換針嘴或機台時需補測，跨組合泛化能力比完整物性模型有限。

## 5. 初始試驗建議

下列為本專案建議，並非已執行，也不是原廠固定製程。

### A. 第一輪先處理可辨識性

1. 確認兩款實際料號、批次、包裝、目前儲存狀態；保存每次試驗前的膠溫、等待時間、預處理及受壓時間。
2. 取得實際針筒內徑、活塞、填充量、針嘴內徑／錐度／有效長度，以及供氣和液壓的量測位置。
3. 若設備有相容的共同工作範圍，兩款先使用相同幾何和溫度比較；若需要不同流道，不把差異全歸因於材料。
4. 固定一個可控制的參考溫度，再在預計工廠環境範圍選低／中／高溫測點。不要直接把產品使用溫度上限當出膠溫度。

### B. 第二輪辨識出膠

- 在額定限制內，選數個壓力或轉速點量測穩態重量／時間，包含重複測試。
- 再做不同開膠時長、關膠、回吸及停留後重啟，對齊壓力、指令和影像時間。
- 逐步增加第二種針嘴與長度，將幾何作用和材料作用分開。
- 天平用於積分重量；未驗證其頻寬前不把即時顯示當毫秒級流量。

### C. 第三輪辨識形狀

- 相同實際出膠體積與移動速度下，量測單點／直線／轉角。
- 記錄線寬、高度、抬針尾巴、等待後塌陷及實際基材表面處理。
- Tgrease-2500 與 Tputty 910 使用各自實際應用間隙做壓合；若要直接比較，另設共同且合理的測試工況。
- 保留未參與參數擬合的工況作驗證，不以校準樣本本身宣稱精度。

## 6. 第一版研究範圍的收斂建議

以這兩款為首批，先完成「氣壓／計量控制 → 出膠量與起停 → 點與線的形狀」的辨識。壓合資料同步規劃，是否首版實作仍依功能優先級決定。

材料卡可以先建立，動態計算的可信範圍則逐步開放。先比較實測支持的量；拉絲、空洞或完整三維流動需要更多資料，不能只依商品名稱自動產生精確結果。

這一階段的完成條件：兩款的核心曲線可追溯、Tputty 流率差異已釐清或被獨立實測替代、硬體幾何與時序完整、代表工況可重現，而且有獨立驗證誤差。

## 7. 原始文件與查核紀錄

已保存至 `sources/Laird/`：

- Tgrease2500_TDS_20250627.pdf：原廠 2025-06-27 版本，1 頁。
- Tputty910_TDS_20250422_RevC.pdf：原廠 2025-04-22 Rev C，1 頁。
- Tputty910_Dispensing_Guideline_RevA.pdf：原廠 A18720-00 Rev A，6 頁。

來源網址、下載日期及 SHA-256 見該資料夾 `source_manifest.json`。本次核對兩張完整 TDS，以及指南第 4、5 頁圖表；其餘指南內容用可擷取文字查核。沒有聯絡廠商、採購或執行實體試驗。

## 8. 跨材料查核：較支持 TDS，指南圖軸可能誤標（2026-10-23）

補充：使用者後續指定比較其他廠商，結果見《04_跨廠牌Putty流率佐證與判讀.md》。跨品牌數據僅支持 TDS 數值量級合理，不能證明指南單位錯誤；已有免固化 putty 公布約 48 cc/min，不能以同類材料都應低流率為假設排除 75 cc/min。

### 8.1 暫定結論與證據界線

目前較支持 Tputty 910 的 **75 g/min = 23.44 cc/min = 0.391 mL/s** 作為 TDS 所列 90 psi 配置的典型參考點。910 指南第 5 頁的縱軸「cc/min」可能應為「g/min」；這是交叉比對後的推論，尚無原廠勘誤或原始測試紀錄證實。保留原始文件與原始單位，不直接修改曲線標籤或把推測當量測資料。

### 8.2 同廠系列比較

下列皆為 TDS 典型值；體積流率由質量流率除以各自密度計算，1 cc = 1 mL。

| 材料 | TDS 標示的配置（皆 90 psi） | 質量流率 g/min | 密度 g/cc | 換算體積流率 cc/min |
|---|---|---:|---:|---:|
| Tputty 508 | 75cc、taper tip、0.125 吋出口 | 50 | 3.2 | 15.63 |
| Tputty 508MF | 75cc、taper tip、0.125 吋出口 | 75 | 3.2 | 23.44 |
| Tputty 607 | 75cc、taper tip、0.125 吋出口 | 60 | 3.45 | 17.39 |
| Tputty 607MF | 75cc、taper tip；未列出口尺寸 | 105 | 3.42 | 30.70 |
| Tputty 910 | 75cc、taper tip；未列出口尺寸 | 75 | 3.2 | 23.44 |

508、508MF、607 都列 Laird Test Method A16724-00；607MF、910 僅寫 Laird Method，不能據此認定完整測試方法相同。75cc 是容器標稱容量；0.125 吋 = 3.175 mm 是出口尺寸。這兩種描述不是互斥的針嘴型式。910 與 607MF 缺出口尺寸，仍不能直接排序為同一硬體上的出膠性能。

508 與 508MF 在同一份 TDS、同樣列出的測試條件下，出膠量相差 50%；原廠也明述 508MF 是為較高流率開發的版本。因此同屬 putty、外觀或手感相似，可以用來挑比較對象，不能直接共享流變參數。

### 8.3 最有判別力的是 Tputty 607 的三方對照

| 607 的來源 | 90 psi 下的流率 | 可判讀內容 |
|---|---|---|
| 607 TDS，2025-04-21，第 2 頁 | 60 g/min，換算 17.39 cc/min | 明列 75cc、0.125 吋出口、taper tip |
| 607 Application Notes Rev E，2025-07-22，第 5 頁，上圖無閥桌上型配置 | 約 16～17 cc/min，目視讀圖 | 與 TDS 體積流率量級相符；圖未完整列出針嘴與溫度，屬旁證，非嚴格同條件重現 |
| 910 Dispensing Guideline Rev A，第 5 頁，607 藍線 | 約 70～72，圖軸標 cc/min，目視讀圖 | 若單位照讀，約 242～248 g/min，約為 607 TDS 的 4 倍 |

910 指南的圖已標 75cc 與 0.125 吋噴嘴，而 607 TDS 也列這兩個尺寸。因此「只是出口直徑不同」不足以解釋目前證據。有效長度、錐度、閥件、溫度、膠齡、壓力量測位置等仍可能不同；不能宣稱幾何已完全一致。

假設 910 指南圖的縱軸其實應為 g/min：

- 910 在 90 psi 約 75，便與 910 TDS 的 75 g/min 吻合；若照 cc/min 解讀則是約 240 g/min，為 TDS 的 3.2 倍。
- 607 在 90 psi 約 70～72 g/min，與 607 TDS 的 60 g/min 接近許多，但仍高約 17～20%。沒有批次、溫度、幾何與量測公差資料，不能把剩餘差異宣稱為已解釋。

這個假說可同時縮小兩款材料的不一致，加上 607 自己的應用指南另有約 16～17 cc/min 的圖，故比「910 TDS 的 g/min 才是誤植」更有支持。尚不能排除指南採用較低阻力或較高溫的另一種測試配置；不能給沒有統計依據的正確機率。

同一份 607 應用指南的另一條曲線，在 90 psi、搭配 736HPA 閥的 X-Y 配置只有約 4 cc/min；與無閥配置的差異也提醒：出膠流率是材料與整套配置共同的結果，不能把所有差異歸給材料或單一針頭。

### 8.4 對模擬器資料收斂的決定

2026-10-23：使用者已同意先採用以下 TDS 參考點。對廠商的確認信見《05_給Laird廠商確認信_草稿.md》；目前尚未寄出或取得回覆。

1. 910 材料卡保留原廠密度 3.2 g/cc；75 g/min 記為「TDS 典型配置參考點」，不當成材料不隨壓力變化的常數。
2. 體積流率 23.44 cc/min 與 0.391 mL/s 標記為換算值；測試溫度、針嘴出口／長度／錐度仍填未知。
3. 910 指南曲線原樣留存，狀態為「單位疑義；疑似 g/min；未確認」，暫不進入正式校準或跨機台預測。
4. 不取 23.44 與 75 cc/min 的平均，也不把兩者當成已量測出的變異上下限。
5. 向原廠查證時，先確認 A18720-00 Rev A 第 5 頁縱軸，以及 910 TDS 是否沿用 A16724-00 與 0.125 吋錐形嘴，再索取原始曲線與完整配置。若無法取得，實測同一材料與同一配置的壓力—流率關係替代。尚未對外聯絡。

### 8.5 追加原始來源

- [Tputty 607 TDS，2025-04-21](https://www.laird.com/sites/default/files/2025-05/THR-DS-Tputty%20607%2004212025.pdf)，本地 `sources/Laird/Tputty607_TDS_20250421.pdf`。
- [Tputty 508 / 508MF TDS，11042024](https://www.laird.com/sites/default/files/2024-11/A17223-00%20THR-DS-Tputty%20508.pdf)，本地 `sources/Laird/Tputty508_508MF_TDS_20241104.pdf`。
- [Tputty 607MF TDS，12012025](https://www.laird.com/sites/default/files/2026-01/THR-DS-Tputty%20607MF.pdf)，本地 `sources/Laird/Tputty607MF_TDS_20251201.pdf`。
- [Tputty 607 Application Notes Rev E，2025-07-22](https://www.laird.com/sites/default/files/2026-03/A17247-00%20Tputty%20607%20Application%20Notes.pdf)，本地 `sources/Laird/Tputty607_Application_Notes_20250722_RevE.pdf`。

已目視核對 910 指南第 5 頁、607 應用指南第 5 頁及 508/508MF TDS 第 2 頁。曲線值為讀圖近似，並非原始數據點；SHA-256 與來源見 source_manifest.json。
